Repository: coltonlab/Spectra-Link

# 🔬 Spectra-Link

**A High-Performance Modular Dashboard for Spectroscopic Data Analysis**

Spectra-Link is a robust, Python-based graphical environment tailored for physics and materials science researchers. It provides a seamless interface to organize, process, and dynamically visualize complex spectroscopic datasets, bridging the gap between local data processing and remote laboratory network servers.

---

## ✨ Key Features

* **High-Speed Interactive Visualization:** Leverages `PyQtGraph` for real-time, hardware-accelerated plotting, ensuring fluid interactions even with massive spectroscopic datasets.

File: Data/AFRL Compiled EA Data/(R)-((3-I)MBA)_2 PbI_4 EA_series_data_16K.csv
Energy (eV),Absorption (OD),EA 20 kV/cm (mOD),EA 30 kV/cm (mOD),EA 40 kV/cm (mOD),EA 50 kV/cm (mOD),EA 60 kV/cm (mOD),EA 70 kV/cm (mOD),EA 80 kV/cm (mOD)
3.5424055142857145,0.6817736522815115,-1.529659015846678,-5.436693177397144,-2.0470064726550783,-6.018776965203963,-2.702892336706353,-16.39208584519809,-8.71496452719482
3.532313190883191,0.7060469033723149,-0.9690194154745799,-0.5329584046893735,-3.6072465720922904,-4.312105907564966,-2.880724584751495,-2.7795823426819064,-7.632330379926738
3.522278210227273,0.755251482401948,-2.789786663699275,-0.66954655266662,-3.4430492340541203,-4.6840899320105365,-2.8618977798968532,-5.985506837038674,-5.1579536849850545
3.512300084985836,0.8257011368873374,-0.04366874787517058,1.4891513592368764,-2.8497522311488224,-1.897827743972877,-3.5875708369531494,-5.617596696829888,-5.096357046578658
3.5023783333333336,0.8908188149408133,2.5859421661491804,0.4079300167757321,-1.9696761640567404,-5.023140825639442,-3.9312855554963675,-4.886444107397899,-4.230119157572266
3.49251247887324,0.9498138765463296,1.5113406208280902,-1.7065814101949024,-1.3210885985224665,-5.0165315227036045,-4.111052142556768,-4.787214493879677,-5.780472998934498
3.482702050561798,1.0035954062951487,0.8150547217854055,-1.4080262712515113,-4.340567412765093,-2.846638829171038,-3.153068311140294,-4.221020598231503,-3.830701640569256
3.4729465826330532,1.0510063433559738,1.0285731148039696,-1.0841284807686549,-3.465809382481246,-3.4586037375975187,-2.0445104749990857,-4.192786849694977,-4.714292287024493
3.46324561452514,1.0973197880395698,0.9669719970081178,-0.4492369636083557,-1.3453966766959662,-3.3784364893043106,-4.13902552907142,-4.774686120144486,-3.7349403291739627
3.4535986908077994,1.1448539389681003,-0.5138702913615489,-1.3766085358622193,-2.469444867516699,-3.138562716597503,-2.570008608982358,-3.668965483391263,-3.9060616353923368
3.4440053611111114,1.1838833236030173,-1.268921316504558,-2.062941286528437,-1.2148026104322205,-1.7261528257962837,-2.7100498038440533,-3.0188094491856887,-3.7879069869722617
3.4344651800554016,1.2070304290476521,0.7370065270248712,-2.1444811320850143,-1.5300966168628205,-1.9542135004908308,-3.633903024452002,-3.1566375143524685,-3.464876120823463
3.4249777071823204,1.2383280299199746,-0.08896042052318817,-1.5740698889876625,-2.3430861404850645,-2.2873797513002003,-2.7537292928144916,-3.3831292365755457,-3.5938097610646165
3.4155425068870526,1.2741958086239624,-0.22252486041029793,-1.2218309038861974,-1.5698806942111396,-1.3916470272801893,-3.8779437804954324,-3.3489915914474833,-3.137290184081034
3.4061591483516485,1.2997179833190988,0.0652388799078502,-1.1235068812350093,-1.9456602766386186,-2.237816122361211,-4.001648511443338,-4.182305466211917,-3.050319996348944
3.396827205479452,1.3153925325579745,0.34321474525852036,-1.434827078648978,-1.8314560130108812,-2.3840367590730733,-2.689727924225194,-5.446418117762513,-3.67087706231229
3.387546256830601,1.3279982840416311,-0.10019757163449376,-2.8413752637740117,-1.8045061232534485,-2.8925874701877516,-3.9588509848901667,-4.174931205250288,-3.911009470440871
3.378315885558583,1.3486965844135388,1.0771923288881435,-2.3630349157044495,-3.198185242792696,-3.349479516557486,-4.562520890123681,-3.5437477306921346,-4.103954965332358
3.3691356793478264,1.3650850474890555,1.3130726198808833,-1.2061069860601237,-3.537915641082244,-2.05837518721414,-4.036516160427735,-4.614356898599941,-4.766275333441524
3.3600052303523036,1.3775044543908666,-0.5147696536191672,-2.4546742662832393,-2.2951019727937556,-1.5049294746085375,-4.951611348916935,-4.787074962076567,-5.023163172045031
3.350924135135135,1.3839159915626196,-1.8366515614002357,-2.2823111236164464,-2.082774826786009,-0.13091701927045876,-4.884308675203832,-5.337540153608247,-5.926051268461557
3.3418919946091648,1.3918787319029586,-0.03164516971113109,-1.1670895313806016,-2.6049255449350976,-2.4253094439715617,-4.825224633315518,-5.192430661766011,-5.426538299152806
3.332908413978495,1.3955087661964964,-0.7384091810960969,-1.433488503080706,-3.6884710927627316,-2.96220814616662,-4.5813423667619055,-6.0816606343726916,-6.266888806759473
3.3239730026809653,1.395303840693858,-1.2062636597090037,-2.7962482435972995,-3.9158456820943845,-3.6982029476932863,-3.568315880088727,-6.255938339079488,-6.170110597015131
3.315085374331551,1.3931193631377228,-0.8330226900693315,-2.037107840041502,-2.814428150722362,-4.48207596662932,-5.244851669752915,-4.740342572858896,-6.827602077435511
3.306245146666667,1.3947840080947989,-1.1981325106564544,-1.8403393856471961,-1.7248407387457794,-4.168354701191904,-4.842759748437692,-5.71514621761768,-6.794953392121785
3.2974519414893617,1.396977044948743,0.24039128020062847,-2.600228408792511,-1.3745634676196625,-3.5339790651346723,-4.5640978720952345,-5.0552905783155095,-6.899257239642953
3.2887053846153846,1.403714782474618,-1.1877455908922852,-2.953318612634155,-1.911634631963525,-2.959845756145457,-4.329435024090426,-4.448293987692033,-4.780375218807867
3.280005105820106,1.417577933507579,0.33260043888694996,-2.599429891745911,-3.3106348499696696,-3.289648424688281,-4.020554866228046,-5.770931056345722,-6.49277695694619
3.2713507387862797,1.4234528108689362,1.058470175827539,-2.122908192435169,-2.887752006535232,-2.918021992005273,-3.9389571947131725,-5.366214375886441,-6.480565874616263
3.2627419210526316,1.417374441843515,-1.4722729241075658,-0.9633801566873939,-2.173986275259718,-2.7908760057315196,-3.7694328599471922,-4.201972051100187,-5.896090015722422
3.2541782939632546,1.418630527333127,-1.616121286145409,-2.45292101821397,-3.2868661305308797,-3.494590384571063,-3.349058374414449,-4.376557052817641,-5.372649759922152
3.245659502617801,1.438297132449406,-0.9304205343271457,-1.5231386116166574,-2.9594015814106873,-3.167977810079242,-4.3798118187446,-4.7913657159947665,-5.436496695379139
3.2371851958224545,1.467652876633063,-0.7698194419821762,-0.7664265357765936,-2.5909710614351145,-2.8631272836191495,-3.6603052762410067,-4.763786385806986,-4.352197481582767
3.2287550260416666,1.4936744327181029,-1.8912331262792912,-0.5905883483457048,-1.468281445990915,-2.249489498730636,-2.3731786415759744,-4.474607643200814,-4.704241071020254
3.2203686493506494,1.5135483398431573,-1.140900760147779,-0.7790487388623567,-1.3143246060775187,-2.310284527294642,-2.6032940915966467,-2.9557531252111784,-4.086915575745091
3.2120257253886013,1.5277826970009105,-0.3607154777087721,-0.8167019719072289,-1.7526363665243305,-1.7014890684255244,-2.613824789429495,-2.560320632034067,-3.0601025519202016
3.2037259173126618,1.5283977700141365,-0.5323686451193086,-1.0775454062587666,-1.3438042267091845,-1.632959930372867,-1.390087041630787,-1.9134163453685964,-2.6991895879504706
3.1954688917525775,1.515471374559742,-0.5486898711080771,-0.879854640836077,-1.2661574766920423,-0.910342367238996,-1.2871103043629264,-1.4009155159815128,-1.487575825976963
3.187254318766067,1.4872867281550248,-0.2221593062161901,-0.6416017178873485,-0.6174638988034169,-0.8336685811503654,-1.0246782409032764,-0.9676487627436072,-1.2949341422044853
3.179081871794872,1.4597891012895532,-0.16724288516503819,-0.5662772668947947,-0.32937126767237873,-0.5142400115891343,-0.6848849443855272,-0.8161289025351738,-0.9367175912624929
3.1709512276214835,1.4417511228630884,-0.20825781806740415,-0.20028320158968832,-0.2330177886375077,-0.27922944837302766,-0.3988535719763587,-0.5699310970273188,-0.44940800249547924
3.1628620663265306,1.4363847246127786,-0.10918444965254627,-0.05844962007586453,-0.1702190271354193,-0.21866889422104369,-0.26811710960573626,-0.29995651052913214,-0.3563910362809216
3.1548140712468196,1.453022041748282,-0.040455235244218506,-0.05813669453825699,-0.07107771418356729,-0.12253939407625311,-0.15478925014660488,-0.14445737376810155,-0.22670841495959557
3.1468069289340104,1.477727751694526,-0.017358089535384612,-0.07715431731476798,-0.04702341480105914,-0.03250904131960022,0.013156738706571866,0.031236862372676664,0.026822912975379525
3.138840329113924,1.4907309227652656,-0.07422858886054377,-0.0414890677083189,-0.06245432487968608,0.015208104948296303,0.11414062941758635,0.1620238448665049,0.12469887894579122
3.130913964646465,1.4828306532338211,0.008618039743849145,-0.005739872635357676,-0.03906965779100694,-0.08544251532220573,0.02853680996598689,0.031602441969773826,0.11591274224798637
3.123027531486146,1.4694500703349953,0.014730188830838993,-0.044958962050191134,-0.0607717265226968,-0.10646772018359105,-0.10208130268498666,-0.14649815432846158,-0.024930922826435768
3.115180728643216,1.4587903897834922,-0.04690868411010682,-0.08390353172335602,-0.10747451614840589,-0.12440101410926421,-0.20200841518278306,-0.203553308002262,-0.15907575380351238
3.1073732581453637,1.4464722610889333,-0.06890575136722535,-0.13847248444999685,-0.09472147261386335,-0.20552357651311695,-0.16149821278742219,-0.15009694039528054,-0.20860322057647696
3.099604825,1.4176606246196541,-0.03360768084785448,-0.062085926182769355,-0.034621832787579604,-0.08252185198722416,-0.03968574151386728,-0.04619653239831666,-0.02782679984834022
3.0918751371571074,1.3644101880350412,-0.007019401306889582,-0.022551745028372098,-0.02136128578849635,0.020620422680544846,0.12190927443886738,0.10312952175830022,0.18283590632814767
3.0841839054726368,1.2826757029227278,-0.0175219930020555,-0.01901433836176329,0.0287217435627643,0.063232241808235,0.20965298139208471,0.2115953014385074,0.34689356772008234
3.0765308436724568,1.1920164199679673,-0.00243798425043967,0.01852316746945506,0.059195722686568704,0.09492225110102327,0.2257127111014538,0.23484235555943747,0.37914597338857453
3.0689156683168317,1.1076620173659437,0.010364450203329906,0.0383882551926797,0.06533211148598099,0.1283090716647082,0.2163301019286911,0.2749244476127225,0.40976239886006205
3.0613380987654324,1.031414643966756,0.0171296750686871,0.03704610687960265,0.06529099197809855,0.11491708970335837,0.21873589733991258,0.30054289332221323,0.3848674603229359
3.0537978571428575,0.9669296585678809,0.004084361598154532,0.041134216703508884,0.06924900447869199,0.1192939699809753,0.2031825590076194,0.2769014934206335,0.36989760906219715
3.0462946683046686,0.91755491922445,0.009280065308986772,0.029815715165261648,0.07143328986922115,0.12795179902405396,0.20067842095415042,0.27155012061638284,0.3610837799525179
3.0388282598039216,0.8750594898961301,0.00849926635704104,0.028880975363315135,0.06180376459175679,0.11145156558589943,0.1880134754684983,0.26067077077187517,0.3493837596640686
3.031398361858191,0.8380644923467513,0.01874758360373824,0.032012006097253215,0.06950314526899738,0.11063371762705748,0.1853528286894223,0.24512335699434493,0.33292316991299226
3.0240047073170735,0.8034172756761867,0.014896609520611068,0.035396769475982755,0.07179756286293361,0.1136298669555145,0.17104138756456164,0.2442502363689396,0.31267965217017946
3.0166470316301703,0.7705038893549299,0.011627449631394308,0.030170241591460742,0.07128974091202277,0.10784592313600866,0.15309775869469242,0.22232486683509897,0.28904587341473903
3.009325072815534,0.74149607920804,0.013691920812252574,0.024486043404950274,0.06599427273345364,0.09511490573270184,0.14399983541535585,0.20103170070348175,0.26076483912269677
3.0020385714285713,0.7185225180928091,0.00757233305046255,0.024276562649660043,0.05806445686655568,0.0828473489842976,0.13081190080277313,0.1854786928306743,0.24654249076080276
2.994787270531401,0.6953244748242388,0.009483500717166178,0.02449818892901842,0.051118088846175073,0.0788371515323695,0.11782008565907472,0.16939775657356188,0.22547617671520528
2.987570915662651,0.6756790374203254,0.005888040189313195,0.01684891098683407,0.04978965193266338,0.06789307245695622,0.10513472992432622,0.13851122629151044,0.20169527542934815
2.9803892548076925,0.6572119271464447,0.004889965631952917,0.015073635077676005,0.04264734130580004,0.060454721884809666,0.10107277471691381,0.1344666524214327,0.17639774377022618
2.9732420383693046,0.6383556763054904,0.0019661302144601983,0.01142546958207807,0.03322986855396899,0.0438887336178242,0.08942303383777882,0.11093681506138167,0.16034665701429318
2.966129019138756,0.6217337175777649,0.004548572732370839,0.007795223586828445,0.01912085183596775,0.03521605004301883,0.07364585617234572,0.09896329870984759,0.13701154230684146
2.959049952267303,0.6072440100125176,0.0024669548790748896,0.0007281226955413197,0.011212120449277831,0.025235102076176692,0.05538974931297498,0.0953631081231183,0.10277737329732194
2.9520045952380953,0.5947603174626661,0.0015096618329938911,-0.008410324544514097,-0.0004718842304864995,0.011109014735678541,0.035716407385357106,0.049470561079801904,0.0785521232902189
2.94499270783848,0.5815183286020249,-0.0033419290128054667,-0.011237807213890698,-0.015666926697302477,-0.010195235258420568,0.002221675711516112,0.02841150141625851,0.011202595418012214
2.9380140521327016,0.5707474761091904,-0.008194815229285002,-0.026302933647233896,-0.033751606263457426,-0.046391779377112044,-0.0498078234514012,-0.07958384422841089,-0.1252274591750251
2.9310683924349883,0.5622320774301742,-0.01963880030455199,-0.04767784273203175,-0.06504764674503416,-0.09871342480437593,-0.14773747588984257,-0.2323820844283429,-0.34311725434706186
2.924155495283019,0.5530223107601728,-0.03223483470181009,-0.06899652042253447,-0.11883514211130385,-0.1857945481462932,-0.3067270734556424,-0.4637204199458584,-0.6910692792510951
2.917275129411765,0.544862162292106,-0.050004530332531986,-0.10487304123562517,-0.2113002174540682,-0.3367010766442023,-0.5701568403429824,-0.8563152045747969,-1.2067070750609306
2.9104270657276996,0.5380392932254536,-0.07447030711751286,-0.16826789794739835,-0.3457108940688381,-0.5730621895999887,-0.9490393454436201,-1.3938619992103636,-1.8969387075983175
2.9036110772833723,0.5315069270263898,-0.11876882213661832,-0.27133369351967845,-0.5484893787790853,-0.8931753858452518,-1.439153470052522,-2.04972750587556,-2.7197452964607756
2.8968269392523367,0.5279363415819986,-0.17592454985059217,-0.40169872464394735,-0.816868323059806,-1.299132987611833,-1.997793809665555,-2.7651202203808922,-3.579500787738521
2.890074428904429,0.5266114448085941,-0.24973331052331135,-0.554657927656378,-1.0997715929305043,-1.6979486290625234,-2.517835231141346,-3.3597494662595184,-4.171999234570366
2.8833533255813957,0.5261764723363941,-0.31932915551330193,-0.6891295963734967,-1.316115778156061,-1.9565596499317899,-2.7836853838037827,-3.525041702340907,-4.159311297914723
2.876663410672854,0.5257577982246965,-0.35808790490059067,-0.7403233494046326,-1.3269453054947282,-1.868734932596683,-2.4474904714987358,-2.839142393244676,-3.0373288129862757
2.870004467592593,0.5229270697859327,-0.313245970149367,-0.5908195299791409,-0.9318553821858241,-1.1453038175807595,-1.1557146291055165,-0.8935840771794696,-0.32637251378453896
2.863376281755196,0.5186627911645947,-0.10800525159868386,-0.09377489619707123,0.08889790849256217,0.4882410984236615,1.4018328231014872,2.683164497147404,4.30804841630591
2.8567786405529954,0.5094662009301093,0.3082758633597863,0.8355721882936066,2.0855830177985273,3.211132218193553,5.38561619989991,8.562684039754162,10.966717621348531
2.8502113333333337,0.49727675344626965,0.961098174360688,2.2432995872130816,4.451473980656854,7.270444907506376,10.465519657239357,14.503428411167661,18.611956308539973
2.8436741513761468,0.4778624031404376,1.7718229001580978,3.8764200386868537,7.191339554831333,10.794288187517523,15.511566431770826,20.429539194208573,25.594709117835436
2.8371668878718537,0.45416188086109927,2.4753408671589026,5.220478641641957,9.339448562861946,13.477173301024058,18.845564542971243,24.120366538943205,29.3683154231513
2.8306893378995435,0.42443888545024755,2.730132887110234,5.603746073533138,9.749187203976962,13.78139188155555,18.7457049567648,23.403520424046114,27.99919928204445
2.8242412984054672,0.38897631264798904,2.2119966194353733,4.434679381287789,7.524495457369308,10.42639024131436,13.829738444725983,16.905480713353366,19.826580016177065
2.817822568181818,0.34943178158605837,0.8704026948232331,1.6841906284791472,2.7727110239478034,3.7495215256790133,4.822527995046782,5.697632174550322,6.468733427377101
2.811432947845805,0.30759873866623105,-0.8451805383258492,-1.736258898864734,-2.951058546074178,-4.070455162371326,-5.457057921432785,-6.756378412688474,-8.013295911661842
2.8050722398190047,0.2716727999886231,-2.254257010989856,-4.532146606163997,-7.601169614098739,-10.438334382022774,-13.78547105247937,-16.67445160502739,-19.69147674568648
2.7987402483069976,0.24125702090715068,-2.8543364609731534,-5.774211503777672,-9.741210326270101,-13.520960776549607,-17.996800754686877,-21.866825762754104,-26.02593230092175
2.7924367792792792,0.2182330986527287,-2.648356517004007,-5.447916227233342,-9.399546403477167,-13.240288250216931,-17.995574027645514,-22.19283607176157,-26.73756950082548
2.7861616404494383,0.19930342929767358,-2.0469820410332322,-4.272686270940515,-7.580442801672817,-10.935680815947869,-15.198552265072355,-19.237188905390724,-23.629819100140313
2.7799146412556053,0.18691495969399471,-1.411307897786436,-3.009960902093401,-5.510050267388655,-8.13209033456332,-11.62097491492287,-15.149658696400511,-18.963574046494266
2.7736955928411633,0.175509712781762,-0.9295227863028088,-2.0204416303765775,-3.767946076014875,-5.67222234985143,-8.318876286317352,-11.098905714779999,-14.165818093876506
2.7675043080357145,0.16810650935111385,-0.5898271769477972,-1.3108516577687896,-2.4778370186457876,-3.773607939601763,-5.641145125404804,-7.6337650722099895,-9.88544643949149
2.761340601336303,0.16741819401815403,-0.4259494804570883,-0.9468458970559847,-1.8074488129183404,-2.7642278738555444,-4.169121411324846,-5.667677373102,-7.4167052135731515
2.755204288888889,0.16528799159931032,-0.3358263017441886,-0.7281312652311221,-1.389381010162102,-2.1260466082906513,-3.2124555522601517,-4.3819076418207,-5.746199136528605
2.7490951884700667,0.16417391797095768,-0.24180362454843596,-0.5457455854845665,-1.0356020214905548,-1.5833049092831717,-2.39723772767975,-3.266979308254132,-4.3052633704871015
2.7430131194690266,0.16509605528368143,-0.1872449382622604,-0.43059880054243194,-0.8206703906486346,-1.25195343997166,-1.8969656806298236,-2.584963530465856,-3.406602610010564
2.7369579028697575,0.16557260307449292,-0.15439590147732093,-0.3352377378834693,-0.6509210421491363,-0.9872883162413478,-1.5010712544634284,-2.0447920244642557,-2.6873678021933376
2.73092936123348,0.1668324574849524,-0.12480494091449777,-0.2687196821187469,-0.517311247123218,-0.7820149377654638,-1.1925705630581092,-1.6253921387398929,-2.1146209187283342
2.7249273186813188,0.16697689002231642,-0.1013877661738562,-0.21067770681061881,-0.4192362205168246,-0.6433107677718298,-0.9648101550722292,-1.3204157003836798,-1.7049036694465092
2.718951600877193,0.1705245263365104,-0.08448650529441633,-0.18222876531506843,-0.34471985079221257,-0.5304797675878777,-0.8010634914573648,-1.0943641080176094,-1.4073839644998223
2.713002035010941,0.1712832418269873,-0.07267306555089602,-0.15229563413939184,-0.296775023582649,-0.4479458984654066,-0.6828693052605506,-0.929238923924559,-1.1975928185306342
2.7070784497816596,0.17465778713390073,-0.06911038879214651,-0.14493978799423235,-0.2628453176568533,-0.3892297762157224,-0.596496943230223,-0.8095832207410777,-1.0499883141362985
2.7011806753812637,0.17948546142511326,-0.05664676010785897,-0.12496630555708681,-0.22892790647757583,-0.34778003079505415,-0.520137352501715,-0.7038817779544122,-0.9069565061585473
2.695308543478261,0.1833255205820765,-0.04788629815165364,-0.10576667579581936,-0.20205823699094932,-0.3042563128295667,-0.4603702454207331,-0.619298932990511,-0.7843477691591273
2.6894618872017353,0.18909281672782025,-0.04379900443296034,-0.09141384303177523,-0.18411046093607292,-0.27389378218768234,-0.41333837670421736,-0.5586772051821995,-0.7233386243150192
2.6836405411255413,0.19604680901466737,-0.03969661401198419,-0.08374161385604031,-0.17275764557760476,-0.25881533606964174,-0.38607513030515067,-0.5219128716798681,-0.677189382494717
2.6778443412526998,0.2043652952803212,-0.039282350922374115,-0.08407998931798519,-0.1647331895099209,-0.2458206794955796,-0.36937013844612165,-0.4964333629931797,-0.6411246371210305
2.6720731250000003,0.21384759523480928,-0.03604709473044922,-0.08394072545611121,-0.15903366741306582,-0.2334128502733675,-0.3482132753325694,-0.4710132622574948,-0.6062901193841806
2.666326731182796,0.22560704777884197,-0.05031740698020059,-0.0796083953248648,-0.14955530332158057,-0.22005828318054246,-0.3282734148715246,-0.4427616284426811,-0.5653192111793802
2.660605,0.24280559002684016,-0.04063464080578278,-0.07853323527324775,-0.1576206405412066,-0.20819396307372917,-0.31325443994963437,-0.41914680020863765,-0.5339039659571021
2.654907773019272,0.2606319382711303,-0.03434359397941108,-0.08056528677393436,-0.14877237840579333,-0.2120624541317394,-0.31870656000449515,-0.42444045213427006,-0.5376410062704368
2.6492348931623932,0.282895894212515,-0.033212782064170956,-0.08107108393368494,-0.14793618949987924,-0.214953648501304,-0.32780716134957444,-0.43425965962379953,-0.549080765120461
2.643586204690832,0.31029569417246117,-0.03640059168000163,-0.08391612037605309,-0.14763816064073174,-0.2150095352800879,-0.32472482877446474,-0.4279903403338516,-0.5418944318711627
2.6379615531914893,0.34361005753333,-0.03640626564768757,-0.08324381750569634,-0.15008297704217746,-0.21333122622005726,-0.3197597230691614,-0.4245659664391652,-0.5352149475777792
2.632360785562633,0.39215522488130716,-0.03504815809012831,-0.07884112206267953,-0.14311358750636158,-0.2113684892574786,-0.30833177076677787,-0.40821472818502064,-0.5180096236499673
2.62678375,0.45021613444237446,-0.032357249530454206,-0.07550520594130858,-0.13239940278945556,-0.19764187568574637,-0.2923966740893751,-0.3825132697918052,-0.4830376425067022
2.6212302959830867,0.5138636391572254,-0.02871463837610366,-0.07139542547105028,-0.12741321703951825,-0.18639105506670797,-0.27671069713303076,-0.35707582245909647,-0.4482870796918238
2.6157002742616036,0.611105963563756,-0.02702589957366125,-0.0527488156195583,-0.08357179612562417,-0.1425379244471861,-0.20519033554830707,-0.2648002046210596,-0.32672224135502764
2.610193536842105,0.7406440535187168,0.05690996859319338,0.044707066274296464,0.004819247865507227,-0.019276748204239334,0.019687296410009547,-0.04347467109639514,-0.14641193493201987
2.60470993697479,0.9167578059682882,0.05580751410082254,0.07922408279962027,0.11154036273009418,0.06408128282199939,0.16032846319803254,0.27602364296361953,0.26774812050178903
2.5992493291404615,1.1510395410984429,0.07095538012141846,0.1558286004852671,0.28877783116889577,0.39118136153392624,0.5647203706533523,0.836872296365504,1.0370045468449438
2.593811569037657,1.4257125569056346,0.24144487352566846,0.24417046977024884,0.4779815987516467,0.6828840850345449,1.0294122005620512,1.3936389827667166,1.7837199506309147
2.5883965135699376,1.690116681553095,0.18135776677207163,0.2536486973409376,0.47307286079691163,0.6747895962574944,1.0464645497343348,1.3791071762088185,1.7587161381850756
2.5830040208333336,1.8500377759184046,0.0774235626974876,0.11169884531585254,0.25291085421157267,0.34278443852139756,0.547416956007275,0.7452605720380163,0.9398614166950233
2.5776339501039502,1.9249240458807209,-0.01298358606240178,0.03219668257692659,-0.007280496045960277,0.025724950437557587,0.15500680134294054,0.21358545106735594,0.2006399586897937
2.5722861618257262,1.9627109611288875,0.04317106059382892,-0.08571279906829198,-0.07119031113449868,-0.01782034422463749,-0.039204307503395965,-0.0892768633559095,-0.1657163645694771
2.5669605175983436,1.986972232776369,0.04433035836428251,-0.07926937725396879,-0.07187773790450697,-0.1262446731146021,-0.18634623484771606,-0.16378382449238232,-0.33337579093037095
2.5616568801652893,2.0063048205492815,0.017226019050105013,-0.08160678306158442,-0.10111652287447229,-0.18510749777119698,-0.2213605531588194,-0.23868802481279972,-0.3174582591058947
2.556375113402062,2.025357852539056,-0.07437086318174274,-0.050678849420727604,-0.14633463678240224,-0.14886524578397237,-0.22190924069160306,-0.28574673005815215,-0.37292671849173636
2.551115082304527,2.0430616649075786,-0.06495042842910495,-0.09479750898223666,-0.12764953999920606,-0.14015874183522176,-0.19250040229597404,-0.2942622744241724,-0.37403666633264604
2.545876652977413,2.045252013436688,-0.040573077255959496,-0.1571264917591558,-0.1796920053521482,-0.2905737893534038,-0.3797298530506436,-0.5796068547767238,-0.6700714703056262
2.5406596926229508,1.8481754755035975,-0.6743054805505666,-1.573442430245918,-2.6167677245487555,-4.518700303010492,-6.747865056894843,-10.094065078973406,-11.560775711979282
2.5354640695296524,1.2240551079350985,-1.0826157650359514,-2.3529474150509646,-4.46463689418473,-5.947310523580533,-9.832160426731035,-11.777059011510604,-14.95279413437098
2.5302896530612244,0.635082693879435,-0.46830849832189736,-1.0200456375671634,-1.9990105868141461,-2.7950907451457176,-4.213333652868464,-5.491611683206161,-7.025846145486652
2.5251363136456213,0.4661638348818716,-0.32834227332855814,-0.7081876905348827,-1.337129380370336,-1.9515480207905302,-2.8857381681603442,-3.8104634704535667,-4.875849820743316
2.5200039227642277,0.347117139577349,-0.18924899905611217,-0.4026247368839684,-0.7465477665822015,-1.0910024616241736,-1.5971019340882664,-2.0964754442149536,-2.687660299368636
2.5148923529411764,0.2872472205620658,-0.10751978568580163,-0.22852931504922858,-0.41542606538965,-0.6009034032754105,-0.8788705909050104,-1.1544748069456048,-1.4507109865297132
2.5098014777327937,0.24664814139564337,-0.06294257500981577,-0.1318749292975012,-0.24655975994740745,-0.3546627573656389,-0.5186379874728827,-0.6707204577219864,-0.845816752182885
2.5047311717171716,0.21320206136299563,-0.03662445606715448,-0.08249898492045356,-0.15448128507475672,-0.23176881017368353,-0.33936809919834604,-0.4317436039852835,-0.5560668013797001
2.499681310483871,0.18345001677726058,-0.023208192858551614,-0.05534768389969607,-0.10470334717258145,-0.16272997894612592,-0.24656254332780428,-0.3163485999185584,-0.39025837056732404
2.4946517706237428,0.16102299691481428,-0.013517038948370157,-0.030416041258703768,-0.08528971022100258,-0.11107165159524536,-0.169689892425537,-0.21968088267120886,-0.2772149866588477
2.4896424297188755,0.1435719494296399,-0.011835596751019016,-0.03297191692497178,-0.05766786576365539,-0.08063024502682185,-0.11872707408025152,-0.1551253105063408,-0.20066870016265187
2.4846531663326656,0.1288203502213389,-0.008399495815688147,-0.029634967391923627,-0.044309272881651825,-0.05924612752954617,-0.07920707601969235,-0.11026723364184826,-0.14297007017743496
2.47968386,0.11970552360368855,-0.006183300794335776,-0.014453679675965368,-0.0263847857580471,-0.04230009571261434,-0.05964382450841568,-0.0820537693695598,-0.10571363189775435
2.4747343912175648,0.11310237866682618,-0.005957960309787652,3.27061302282616e-05,-0.022708774916288164,-0.03492952897657315,-0.0467034564275134,-0.062401420552216924,-0.07561369245880722
2.469804641434263,0.10472219300685429,-0.0016494512676931267,-0.002983958407018374,-0.018522783688038717,-0.02613469602819745,-0.035358462404369254,-0.0520979149612238,-0.05952800406594992
2.46489449304175,0.10141455980733406,-0.0009867541547100268,-0.0008644080519042001,-0.01418151449591318,-0.018905100135434526,-0.02723514747104723,-0.04025662599747065,-0.04846952618943305
2.4600038293650797,0.10003571836191356,-0.0018304601179576043,-0.005091588802490467,-0.012365329080958776,-0.014066063836574997,-0.024452335846191966,-0.031062686071410554,-0.03957685292509962
2.4551325346534654,0.09914217587805539,-0.0018055680088740866,-0.010675049722062305,-0.008166604128801701,-0.009540208084969136,-0.022342718292551727,-0.024467464609418902,-0.0325157645325981
2.4502804940711465,0.10251825841208309,-0.00201510216829632,0.006867018925385867,-0.007268374523533674,-0.009822239653127259,-0.01619621185207365,-0.020430956337050894,-0.02803875703010788
2.445447593688363,0.10295092385909874,-0.0006843760412429416,0.007926383868199076,-0.00561000337271652,-0.0043087362184409655,-0.01606861602914693,-0.018411832838818774,-0.02366002027393462
2.440633720472441,0.10209048773776534,-0.0006862867872715765,-0.0014184231037600674,-0.005878607682216123,-0.006423319957860964,-0.014766581228521961,-0.01793774440862202,-0.019717371624839004
2.4358387622789786,0.10139166367593173,-0.000830804172286478,0.0013115113484637756,-0.0031670217544829556,-0.00486092451447499,-0.01190321495926137,-0.015921119476158426,-0.01768775244547061
2.4310626078431374,0.10301813510543348,-0.00017497099459562123,-0.006506200588652316,-0.0027887616918642016,-0.0063500767802735615,-0.008969216923449333,-0.013911474899844019,-0.016237126096481654
2.4263051467710373,0.10235537350214702,-0.0004299759576584156,-0.004088767254177759,-0.0030819299709439404,0.0007878443049477678,-0.00922439242769369,-0.0105543502782871,-0.011644017657343884
2.42156626953125,0.10288205895278923,0.0007966774749247786,-0.0004003271712177095,-0.0021951664768412615,0.0037010330106872903,-0.008663970738961246,-0.008637462924735847,-0.010678824450923458
2.4168458674463937,0.10445541692819633,-0.00033627939285581476,0.0023572663522434647,-0.0016992382108340415,0.0034830552108219594,-0.005565465128469279,-0.0060834253985571265,-0.009650982261889787
2.412143832684825,0.10259302936471623,0.00028548433140254177,-0.00017254232730623344,-0.004495300292491024,-0.004630964420428132,-0.0025499305628022126,-0.0032980587562548057,-0.007175622257616434
2.4074600582524273,0.10216735864946101,0.004637839999632301,-0.0013919473298644124,-0.0022265728552925703,-0.007016214500897293,0.002053087742528636,-0.002789142786178824,-0.0037276167086193746
2.4027944379844963,0.10359812111897264,0.0029379648417872063,-0.0013824102502008593,-0.003007857738097174,-0.00035279045146074483,-0.0006297933401115329,-0.0006637654718958289,-0.004126315191916727
2.3981468665377177,0.10510815493153512,0.0013724228037055044,-0.00338565363686183,-0.0034453224954209775,-0.013301265373703632,-0.004184714626996834,1.2971864777646385e-05,-0.0004358548273912376
2.3935172393822395,0.10452099031582619,0.000235715995525645,-0.002831162594079765,-0.0013809960731587048,-0.0073251105590824385,-0.003310274006228315,-0.0010850620583859336,-0.0012029149555635669
2.3889054527938343,0.10361697361213468,0.0028561063409175812,-0.00031402387822238124,-0.0009611422892683686,-0.00043098872975493984,0.005075251634770716,-0.0009808488285185212,0.0015942831472734588
2.384311403846154,0.10270417415749292,-0.0005496841643221118,-0.0015500913922239874,-0.00035048781485636654,-0.001113234308150927,0.0037973734365900525,0.003709750326438943,0.0035628779397969927
2.379734990403071,0.10264629173004833,-0.00026243270155134176,-0.00026620024527616306,0.001664376029844998,0.0014515466313396266,0.001854608791701914,0.003619448936335382,0.0031705562655369494
2.375176111111111,0.10409839625708622,0.0018597021193726422,-0.00218839067533989,0.0035269386860542705,0.0031257577209619965,0.003604428715306347,0.0033700906405114707,0.0036581607215343116
2.3706346653919694,0.10378117792696756,-3.484304406469852e-05,-0.0010303590228575442,0.0031800619444329746,0.001822419329489233,0.003463167165815912,0.007176465403078424,0.004403930079653426
2.3661105534351146,0.10158158856732899,0.0010619581682864566,0.0007415768009324125,0.003964129792969869,0.0009261969743790647,0.004549487219908773,0.00585976153898676,0.005763441180520348
2.361603676190476,0.10143982698193131,-0.00017821953812233087,0.0008171738885989382,0.0016693170312510482,0.0027834262322149203,0.007105504187926888,0.006777897244282105,0.0073189973528437376
2.357113935361217,0.10012693130989375,0.0014302123437938952,-0.0017306762401669122,0.0009983022417968744,0.004463326255404064,0.006447114894617063,0.001252005451032207,0.005476319748571601
2.3526412333965845,0.09897866000014943,0.0019208987663394705,-0.0013481953309430585,0.0029838038766319954,0.002549632287872257,0.004715627527133326,0.006239207572973446,0.006339073039327122
2.3481854734848486,0.09666761148754054,-7.5583518363179e-05,-0.0009045752492497787,0.00302152854660712,0.004141015321052526,0.0036850851855724227,0.005766236791614284,0.008686383342978422
2.343746559546314,0.0981392717884153,-0.002728953324740355,0.0012486665675733187,0.0034675786548452013,0.005523579893504736,0.004886465535284217,0.008379596756065378,0.007313304945507452
2.339324396226415,0.0961572165774385,-0.002455735320473261,-0.0007428998108307738,0.003416618328003017,0.0009057676106726712,0.0037635461429723813,0.009124305058814326,0.006239892151753087
2.3349188888888888,0.09585536130507814,0.0006095541031192525,0.0013991401776283284,0.002775324783501423,-0.0014667962229864527,0.004959831546252654,0.020603084416177513,0.0074947064575973475
2.3305299436090228,0.09201107495715169,0.001663975252765978,0.003087582827579637,0.0037990828209441526,0.0014061785606073358,0.008241163467661983,0.026157617360392755,0.009804793517367641
2.3261574671669796,0.0912742060185424,-0.0002653543059603555,0.0021893267262895334,0.004038429124186969,0.006160083021905022,0.006477549918955749,0.01641497335295843,0.010153031544137369
2.3218013670411985,0.09085597574988037,-0.00011099491598234644,-0.00027509907298493017,0.004711310708756037,0.005591528237827908,0.003828725741985208,0.008741158722779068,0.013348144237488493
2.3174615514018693,0.08831811515106315,0.0014141596552117825,-0.0005752974127588958,0.0036076692379624796,0.005298481531791548,0.0062551325132383356,0.008283851326121697,0.009935423304154806
2.3131379291044776,0.08562742135943299,0.002717435247001144,0.00045477926385352794,0.002571764977717968,0.0038229897608881053,0.009737558803864215,0.008489246349925667,0.011786420296229946
2.3088304096834267,0.08449981740411693,0.0016852620274512952,-0.0006111079404866047,0.0049885662501373005,0.005105947321258484,0.007093817058177739,0.007991602589555485,0.010851394163940618
2.304538903345725,0.08412662521816158,0.001764819239951573,-0.008581126070964435,0.003195998751709966,0.006413075409779179,0.005468328138874505,0.01156650763108829,0.011053740624168602
2.3002633209647496,0.08269068656553924,0.0032083703546553974,0.002964328073471008,0.0036877719381941216,0.006119506081986547,0.0058257384935480865,0.009969847523069836,0.011133339010779897
2.2960035740740743,0.08429240569586181,0.0038014870263672995,0.001119765831941867,0.0005960639076866748,0.0028769537758367996,0.007653509286009636,0.008985755362195907,0.011641068102311905
2.2917595748613677,0.08239569050461362,0.0029961746763680144,0.002279169588775161,-0.0004628682565140972,0.001123139322548296,0.005125607585110909,0.00795955066049743,0.010639235671867257
2.2875312361623616,0.08059548939436012,0.00047342752989098575,0.0015900866549884143,0.001569849769710592,0.005057033381050792,0.005486607532411271,0.006814674894802087,0.008440754683434838
2.2833184714548804,0.07926771169851214,-0.00027148519677507954,-0.0012984604013033675,0.0007265576566369553,0.00764499720536196,0.006478946726681309,0.007799657675193653,0.009079205891383465
2.2791211948529413,0.0789807895520537,0.00043050776362499093,-0.001337883840696779,0.0013196705147712887,0.00244286391943713,0.005786489594463189,0.0064510173752542225,0.010126921619062002
2.2749393211009177,0.07892978376561159,0.003254898745500589,0.0006844903152122832,-0.00026478601225457543,0.003039010639065201,0.005136435169984917,0.006941604719189634,0.008086444292199483
2.2707727655677656,0.07861333474570438,0.002815387424229507,0.004107060515609237,0.0013986841644293613,0.0021968398090465497,0.005672266394393092,0.0077566446333482185,0.01013698500378588
2.2666214442413164,0.0758222772033044,0.0012392670317216004,0.0023417477433553286,0.001689263960327423,0.003788904148945813,0.006138261154853884,0.006255512329017149,0.010541684927678778
2.262485273722628,0.07524305821371903,0.0009516507053091662,0.0008303902861381139,0.004627255448990466,0.004328423097824384,0.007136825772143606,0.006058514200431802,0.00904882777945744
2.258364171220401,0.07336131226886843,-0.001015232949946605,-0.0029312131751819794,0.005229007353284442,0.003392392732375917,0.0069608458317487075,0.007428503595254504,0.010532577338840452
2.2542580545454545,0.07059493927229464,0.0007444123329611707,-0.004029076768985358,0.005973635083872692,0.0023775973778328535,0.005760323078541055,0.0064185542320208495,0.008450337842589365
2.2501668421052634,0.06884390975919215,0.0033837284856773945,0.0002393456421939336,0.0026338859828771303,0.0033691793113149546,0.005932995308859926,0.006994958664865905,0.008170131264879884
2.246090452898551,0.06857036972942503,0.0005638165305349301,0.0012512371731840612,0.0037732284394527155,0.005960201800168105,0.00721577732125111,0.0023268288859087313,0.011037883752506156
2.242028806509946,0.06864325460771671,0.0027567493373432234,-0.0003207054469540388,0.003299309190031819,0.0017089621757713377,0.007460809370672855,0.007475083600821462,0.010932642122736532
2.2379818231046933,0.06432770692663965,0.003328842701400501,0.0011031659518952652,0.004790360828282161,0.0011053760982926023,0.004215018890537554,0.009775144292463326,0.0091456646931507
2.2339494234234234,0.06103654357195161,0.0003909951825084866,0.004468515885324828,0.002388430066525093,0.002032052731573529,0.0013941761950203922,0.016998321229130742,0.009269997865102554
2.2299315287769783,0.06310997112754184,0.0009809903045445217,0.0073149643020837965,0.0033396102746081906,0.0015031678585119622,0.004191061548209139,0.008601284074177533,0.00922217433066005
2.2259280610412926,0.0622586318850634,0.0008591459310923574,0.008120638948180145,0.002099616728436115,0.0028657666692256385,0.0040957681543226905,0.010265591558187119,0.010900434898866825
2.2219389426523297,0.06187218289786457,0.00032614412571161364,0.0076993948622004794,0.0032602642992168233,0.005733036809699545,0.0009262486168949769,-0.0004222082782489014,0.008394375918232942
2.2179640966010736,0.060716153253374455,0.00021132406503822192,0.008117277293133182,0.0060692468332364455,0.004759024036044852,0.0034657211359286786,0.0025986932854175355,0.013000691320484951
2.2140034464285714,0.0601780587602484,-0.0011444394344912602,0.013378197306666824,0.002928933621168743,0.0032347746679669592,0.0024233019117893837,0.004802212825112588,0.01619002713721474
2.210056916221034,0.05897781515530418,-0.001640631609209909,0.01175813542487643,0.004046741047520608,0.004049254159420378,0.004447755790722955,0.006085884271636891,0.015904593948956297
2.2061244306049823,0.05736978324462047,0.00343714912025987,0.005465554372814896,0.006034452847585798,0.0036805067901460008,0.008113573684188927,0.007016865778257458,0.012081760387471174
2.2022059147424513,0.0573365158017471,0.001476405538694154,-0.0003779593772008529,0.0026719678026836734,0.005528990319646344,0.006980467934024047,0.005136574516235778,0.0034593904319186394
2.1983012943262414,0.055893163031602446,-0.00011368200800690814,0.00287682993465404,0.001199678584441174,0.00421961227648526,0.005714883029781452,0.004023010199295587,0.004731848583538766
2.1944104955752213,0.055337711274502224,0.0007328137776046589,0.0014099845110810416,-0.0006052484955682218,0.0022785022006638588,0.004539372478750626,0.0058516771937494605,0.014517960404679507
2.190533445229682,0.05450759833142104,-0.002455178296304204,0.0001598205959833777,-5.235525809058663e-05,0.0030586583418137133,0.005803190953284625,0.0063928792679351495,0.017533646423200436
2.1866700705467372,0.05325116408428515,-0.0002909214619025126,0.007772799384311057,0.001390573450008801,0.003635840882647312,0.005663939401284398,0.0062137914721478275,0.011578505917302258
2.182820299295775,0.0535569103736024,-0.003149144173571439,0.0045817312139366856,0.00039461219661862364,0.0045380405835510375,0.0051792846090583855,0.004867820752671716,0.01902603812656401
2.1789840597539545,0.05154231895340939,-0.002824919156650223,-0.002178194932923226,5.25040421600573e-05,0.005822292587791234,0.005742805930089081,0.0051539027539761525,0.009700495858427118
2.1751612807017544,0.050373195846513064,-0.0010355587217092132,-0.002215576928454735,0.00143748360182379,0.003853325178257869,0.005468169252656358,0.0033555650352401047,0.00889669755570267
2.171351891418564,0.050107599561758566,0.00035484687822291043,0.002083687763167057,-0.002607484584483482,0.003488675827624516,0.006003253644542774,0.003631333484246139,0.004521876686716505
2.167555821678322,0.05177986625705542,0.0016176298739047608,0.009743507912952025,-0.0016785123452861181,0.0043600738018236135,0.006444462719806094,0.005800868719617077,0.007496800189824868
2.163773001745201,0.05090986560794164,0.002093548849837894,0.007411565864924266,-0.0031672790198764927,0.0053198088826638375,0.004058977249758782,0.003873691163569662,0.012208863427384616
2.160003362369338,0.0474694733477963,-0.00031286840397967437,0.004062994439222183,-0.00014064760433095904,0.0008223564149255418,0.0037328987940156563,0.004345713506645259,0.01838761816741206
2.1562468347826087,0.04688302209953508,0.002896898304933859,0.0036141888072962554,0.0016881421120393968,0.0027708316399521903,0.003983162380498316,0.006117220483503029,0.0006553112872335453
2.1525033506944444,0.0466888101145257,0.001484993797969138,-0.002864719023627068,0.001334896271762646,0.0034227099873613497,0.0045654926504480236,0.005650360810932708,0.0018024677342565966
2.1487728422876953,0.0449703115499148,-0.0002693139461833341,-0.0006181647153102721,-0.00110306922798013,0.002306605127683836,0.002843836862266699,0.0023414976129638616,0.0007730570339900884
2.145055242214533,0.0428245652412963,0.001636092557902176,0.004445518001366119,-0.0016757934025566671,0.0036213124238960058,0.0029778322852628313,0.00040799678087957995,0.009049883300021105
2.141350483592401,0.04293343134581668,0.0011703390623894832,0.0018005230896385276,0.0030877737974097106,0.0039974387347206245,0.0027048197993074794,0.014667714527518232,0.0065920999735584575
2.1376585,0.042989816300956156,-0.00034637384801264673,-0.0029338317008932024,0.003131480067364945,0.00403959690722214,0.0030323330395269194,0.009552706535918245,0.009716865940108914
2.133979225473322,0.04220423388837502,-0.0002752177826609958,0.004622134642954647,0.0012261772245566402,0.002655652034672439,0.003938087725934345,-0.006096344172981437,-4.219376803306953e-05
2.1303125945017185,0.03901716682751307,-0.0010417765892443758,-0.0016371689633859804,0.0003913627511834394,0.003974220619450711,0.0005737495698025211,-0.007416688022699612,-0.004006345854567446
2.1266585420240136,0.03832926267120851,-0.0010953192751594954,0.002198394413910545,-0.0015653383428233035,0.002600170714329179,0.0026061308461336747,0.001802588642868945,0.004090399367692775
2.123017003424658,0.03783985372691122,-0.0010684785949876408,-0.000661166177284046,-0.0019748424380170364,-0.00023769671670368595,0.003767382111415443,0.0017631145860797141,0.006425911697946362
2.1193879145299146,0.038318776829030204,-0.0036628952493371063,-0.004851870264464897,0.0009704900108784348,0.005550043205352431,-0.0035604910632441493,-0.0008806356498881873,0.003766991429011623
2.1157712116040956,0.03883438709464224,-0.0011201951633747515,0.007334273547387521,0.0005822647656101023,0.006744974728454439,-0.004838674601224019,0.0018197776295935375,0.003268678832333596
2.112166831345826,0.03645958169681724,-0.000734300222368403,0.003385127104968414,0.0019049829819565436,0.004245309881713228,-0.007817113384671838,0.0035865370954070337,0.0005140092149553096
2.108574710884354,0.03627619526707958,-0.0022700946801732526,-0.000742156129156067,0.0028356989707778437,0.002415350634567312,-0.0032488506536495244,0.0033936007358418645,0.0020324592344538863
2.104994787775891,0.036325624316820175,-0.00025329250020324223,-0.0001243527365921837,-0.0005850715807807071,0.003514509778801641,-0.0025451623726719533,0.0036816717366880383,0.0057121068817069885
2.101427,0.03650542074271256,-0.0010385893960529263,-0.005891341086218078,-0.0007241782185205823,0.0037811921200499614,-0.002424583755221596,0.00342142247030334,0.005504801259669743
2.097871285956007,0.03523721867391596,0.0014651668419557546,-0.00011908484089202013,0.008055252098201718,0.004543311078875243,-6.485852378002374e-05,0.0009005776272051488,0.0053184267832048805
2.0943275844594593,0.03477220064447631,0.003191450902854064,0.007905726570561048,0.005722492565778463,0.003994276591971867,0.0011313351364884892,0.002893583670429328,0.005209589271934234
2.0907958347386173,0.03586197675263898,-0.00028370392274486213,0.002112161616004107,0.0018734437471008226,0.0028720418965807863,0.005711605849516036,0.003319471991795428,0.000822367586775959
2.0872759764309765,0.035569297601965276,-0.0015942926693139322,0.004951742603839946,0.0020436654434940224,-0.0005824725299912543,0.002905206869115567,0.004247615822284953,-0.0008930294211197133
2.083767949579832,0.03659630109121915,-0.00030697337001382214,0.004675843984599904,0.003692172411208457,0.00860378019630991,0.002243785851418256,0.004779294105971247,-0.015504650198314178
2.0802716946308726,0.03504642761745495,-0.027244403599237833,-0.00033963312590165617,0.0030855168727906305,0.004022081434158473,-0.009382100341601323,0.0018360818102036293,-0.004960708668777248
2.076787152428811,0.03523298383248858,-0.006959047824618453,-0.0029883103086294515,0.0011334082582899149,-0.03640133386350021,-0.006025224750238295,0.0029448264204023408,-0.0005986847108956653
2.073314264214047,0.036035138083266104,0.0024072373715934388,0.002446061273196494,0.0001294212226759659,-0.021444830576909102,0.004597695426440448,0.001161554849782066,0.0011130229509323656
2.069852971619366,0.03455620632731978,-0.014493912260885148,0.008960673055383105,0.033644849919321596,-0.008719284392355416,0.007954565914186222,-0.04319501725280315,0.034329880262487546
2.0664032166666666,0.03393142352484498,-0.006132558675213275,0.0073829724100829665,0.020571781509621988,-0.00011414239346195932,0.005473671512652629,-0.012348062204785652,0.018828470076600892
